Repository: yukunnico/Cementing-displacement-efficiency-simulation

# 固井顶替效率建模项目骨架

这个目录现在包含两类内容：

1. 既有的历史脚本/算例与资料；
2. 新建立的、可持续扩展的 Python 项目骨架。

新骨架的目标不是立即重写所有旧模型，而是先把“顶替效率模型综述 + 可安装代码结构 + 统一变量命名”稳定下来，后续再逐步接入经验模型和 2D 机理模型。

## 当前新增结构

```text
docs/
  displacement_efficiency_review.md
cemdisp/
  correlations/
  models2d/
  utils/
tests/
pyproject.toml
environment.yml
```

## 建议工作流

### 1. 激活环境

```powershell
conda activate shenjingwangluo
```

### 2. 本地可编辑安装

```powershell
python -m pip install -e .
```

### 3. 运行基础测试

```powershell
python -m unittest discover -s tests -v
```

## 代码设计原则

- `cemdisp.correlations`：用于放经验/拟合型顶替效率模型；
- `cemdisp.models2d`：用于放 Hele-Shaw / 2DGA 类机理模型接口；
- `cemdisp.geometry`：负责环空几何与偏心参数；
- `cemdisp.fluid`：负责流体流变数据结构；
- `cemdisp.utils.dimensionless`：放公共计算函数；
- `cemdisp.utils.validators`：放适用范围校验和警告。

## 与旧脚本的关系

当前目录中的 `环空六浆柱注入阶段模型(1)` 被视为 **legacy 原型资产**：

- 先保留，不直接改写；
- 后续逐步把可复用公式迁入新包；
- 新代码优先解决：统一单位、统一变量名、解耦数据文件与脚本。

## 下一步建议

1. 先把一到两个经验模型写实；
2. 再接入旧脚本中的偏心摩阻与环空几何公式；
3. 最后再扩展到 2DGA 数值求解。

File: results/数据校验_2026-09-01/loader_dump/ht1_001_fluids.csv
name,role,density_kg_m3,rheology_model,pv_pa_s,yp_pa,power_law_n,consistency_k_pa_sn
钻井液,mud,1920.0,bingham,0.051,6.0,,
替浆液,displacement,1920.0,bingham,0.051,6.0,,
平衡液,wash,1750.0,bingham,0.03,3.0,,
隔离液,spacer,1980.0,power_law,,,0.545,1.338
领浆,lead,2050.0,power_law,,,0.811,0.876
中间浆,intermediate,1900.0,power_law,,,0.871,0.504
尾浆,tail,1900.0,power_law,,,0.886,0.453
压塞液,other,1980.0,bingham,0.051,6.0,,
替钻井液,displacement,1920.0,bingham,0.051,6.0,,
中置液,displacement,1980.0,bingham,0.051,6.0,,
基液,displacement,1020.0,bingham,0.03,3.0,,
井浆,displacement,1920.0,bingham,0.051,6.0,,

File: results/数据校验_2026-09-01/loader_dump/ht1_003[variant]_fluids.csv
name,role,density_kg_m3,rheology_model,pv_pa_s,yp_pa,power_law_n,consistency_k_pa_sn
钻井液,mud,1950.0,power_law,,,0.631,0.751
平衡液,wash,1750.0,bingham,0.055,9.2,,
隔离液1,spacer,2050.0,power_law,,,0.668,1.245
隔离液2,spacer,1950.0,power_law,,,0.668,1.245
领浆,lead,2050.0,power_law,,,0.597,1.622
尾浆,tail,1950.0,power_law,,,0.585,1.673
压塞液,other,1950.0,bingham,0.03,8.0,,
保护液,displacement,1950.0,bingham,0.03,8.2,,
基液,displacement,1020.0,bingham,0.03,8.0,,
替钻井液,displacement,1950.0,bingham,0.062,10.0,,
井浆,displacement,1950.0,bingham,0.03,9.3,,

File: results/数据校验_2026-09-01/loader_dump/ht1_004_fluids.csv
name,role,density_kg_m3,rheology_model,pv_pa_s,yp_pa,power_law_n,consistency_k_pa_sn
钻井液,mud,1900.0,bingham,0.053,8.5,,
保护液,displacement,1900.0,bingham,0.05,9.2,,
先导浆,wash,1750.0,bingham,0.058,9.8,,
隔离液1,spacer,1950.0,bingham,0.058,9.8,,
隔离液2,spacer,1750.0,bingham,0.065,10.0,,
领浆,lead,1930.0,bingham,0.17,13.0,,
尾浆,tail,1900.0,bingham,0.18,14.0,,
压塞液,other,1700.0,bingham,0.05,9.0,,
替钻井液,displacement,1900.0,bingham,0.05,9.5,,
基液,displacement,1020.0,bingham,0.05,9.0,,
井浆,displacement,1900.0,bingham,0.055,9.5,,
冲洗液（FLUSHER）,flusher,1880.0,bingham,0.05,9.0,,

File: results/数据校验_2026-09-01/loader_dump/hu103[variant]_fluids.csv
name,role,density_kg_m3,rheology_model,pv_pa_s,yp_pa,power_law_n,consistency_k_pa_sn
钻井液,mud,1980.0,bingham,0.054,10.0,,
平衡液,mud,1880.0,bingham,0.025,1.5,,
隔离液1,spacer,2000.0,power_law,,,0.54,2.12
隔离液2,spacer,1950.0,power_law,,,0.54,2.12
隔离液(实际),spacer,1920.0,power_law,,,0.54,2.12
领浆,lead,2050.0,power_law,,,0.82,0.67
中间浆,intermediate,2050.0,power_law,,,0.76,1.11
尾浆,tail,2050.0,power_law,,,0.76,1.14
压塞液,other,2100.0,bingham,0.054,10.0,,
中置液,displacement,1950.0,bingham,0.054,10.0,,
替浆液,displacement,1980.0,bingham,0.054,10.0,,

File: results/数据校验_2026-09-01/loader_dump/hu2_fluids.csv
name,role,density_kg_m3,rheology_model,pv_pa_s,yp_pa,power_law_n,consistency_k_pa_sn
钻井液,mud,2060.0,bingham,0.058,8.5,,
替浆液,displacement,2060.0,bingham,0.058,8.5,,
平衡液,wash,1850.0,bingham,0.03,3.0,,
隔离液,spacer,2050.0,power_law,,,0.545,1.338
领浆,lead,2100.0,power_law,,,0.811,0.876
中间浆,intermediate,1950.0,power_law,,,0.871,0.504
尾浆,tail,1950.0,power_law,,,0.886,0.453
压塞液,other,1900.0,bingham,0.03,8.0,,
中置液,displacement,1900.0,bingham,0.03,8.0,,
井浆,displacement,2060.0,bingham,0.058,8.5,,
