Repository: yukunnico/Cementing-displacement-efficiency-simulation

# 固井顶替效率建模项目骨架

这个目录现在包含两类内容：

1. 既有的历史脚本/算例与资料；
2. 新建立的、可持续扩展的 Python 项目骨架。

新骨架的目标不是立即重写所有旧模型，而是先把“顶替效率模型综述 + 可安装代码结构 + 统一变量命名”稳定下来，后续再逐步接入经验模型和 2D 机理模型。

## 当前新增结构

```text
docs/
  displacement_efficiency_review.md
cemdisp/
  correlations/
  models2d/
  utils/
tests/
pyproject.toml
environment.yml
```

## 建议工作流

### 1. 激活环境

```powershell
conda activate shenjingwangluo
```

### 2. 本地可编辑安装

```powershell
python -m pip install -e .
```

### 3. 运行基础测试

```powershell
python -m unittest discover -s tests -v
```

## 代码设计原则

- `cemdisp.correlations`：用于放经验/拟合型顶替效率模型；
- `cemdisp.models2d`：用于放 Hele-Shaw / 2DGA 类机理模型接口；
- `cemdisp.geometry`：负责环空几何与偏心参数；
- `cemdisp.fluid`：负责流体流变数据结构；
- `cemdisp.utils.dimensionless`：放公共计算函数；
- `cemdisp.utils.validators`：放适用范围校验和警告。

## 与旧脚本的关系

当前目录中的 `环空六浆柱注入阶段模型(1)` 被视为 **legacy 原型资产**：

- 先保留，不直接改写；
- 后续逐步把可复用公式迁入新包；
- 新代码优先解决：统一单位、统一变量名、解耦数据文件与脚本。

## 下一步建议

1. 先把一到两个经验模型写实；
2. 再接入旧脚本中的偏心摩阻与环空几何公式；
3. 最后再扩展到 2DGA 数值求解。

File: 参考文档/呼探1-001/提取数据/pumping_schedule.csv
步骤序号,步骤名,流体名称,设计体积(m3),实际体积(m3),设计排量(m3/min),实际排量(m3/min),设计密度(g/cm3),实际密度(g/cm3),开始时间,结束时间,泵压(MPa),备注,来源文件,页码/图号,证据等级
1,注平衡液/先导泥浆,平衡液/先导泥浆,40,40,1.4,1.4,1.75,1.75,21:15,21:50,-,21:15-21:50实际注先导浆/平衡液40m³,HT1-001井168.3+139.7mm尾管固井作业史.doc,-,A,先导浆排量1.4m³/min
2,注驱油隔离液,驱油隔离液,20,20,1.0,1.0,2.05,1.98,22:05,22:30,-,22:05-22:30实际注驱油隔离液20m³,HT1-001井168.3+139.7mm尾管固井作业史.doc,-,A,设计密度2.05g/cm³，实际密度1.98g/cm³
3,注领浆,领浆,20,20.6,1.0,1.0,2.05,2.05,22:30,22:53,-,22:30-22:53实际注领浆20.6m³,HT1-001井168.3+139.7mm尾管固井作业史.doc,-,A,实际注入量20.6m³略大于设计20m³
4,注中间浆,中间浆,30,28.7,1.0,1.0,1.90,1.90,22:53,23:25,-,22:53-23:25实际注中间浆28.7m³,HT1-001井168.3+139.7mm尾管固井作业史.doc,-,A,实际注入量28.7m³略小于设计30m³
5,注尾浆,尾浆,21.4,22.1,1.0,1.0,1.90,1.90,23:25,23:51,-,23:25-23:51实际注尾浆22.1m³,HT1-001井168.3+139.7mm尾管固井作业史.doc / HT1-001井139.7mm尾管固井施工小结.doc,-,A,技术总结设计21.4m³，作业史实际22.1m³
6,压塞,压塞液,2,2,0.6,0.6,1.98,1.98,00:00,00:03,-,00:00-00:03压塞2m³,HT1-001井168.3+139.7mm尾管固井作业史.doc / HT1-001井139.7mm油层尾管技术总结.doc,-,A,压塞液密度1.98g/cm³
7,替钻井液（首段）,替钻井液,25,25,1.4,1.4,1.92,1.92,00:03,00:22,-,00:03-00:22替钻井液25m³,HT1-001井168.3+139.7mm尾管固井作业史.doc,-,A,首段替钻井液排量1.4m³/min
8,替中置液/保护液,中置液,10,10,1.0,1.0,1.90,1.90,00:22,00:33,-,00:22-00:33替保护液/中置液10m³,HT1-001井168.3+139.7mm尾管固井作业史.doc / HT1-001井139.7mm油层尾管技术总结.doc,-,A,中置液/保护液10m³
9,替基液,隔离液基液,3,3,1.0,1.0,1.02,1.02,00:33,00:35,-,00:33-00:35替基液3m³,HT1-001井168.3+139.7mm尾管固井作业史.doc / HT1-001井139.7mm油层尾管技术总结.doc,-,A,隔离液基液密度1.02g/cm³
10,替钻井液（末段）,替钻井液,53.7,53.7,1.2-0.6,1.2-0.6,1.92,1.92,00:35,01:34,-,00:35-01:34替钻井液53.7m³,HT1-001井168.3+139.7mm尾管固井作业史.doc,-,A,末段替钻井液排量1.2-0.6m³/min；碰压7.5-14.8MPa

File: 参考文档/呼探1-002/提取数据/well_spec.csv
字段名,字段值,单位,适用井段/套管段,来源文件,页码/图号,证据等级,备注
well_name,呼探1-002, -,139.7mm完井尾管,-,-,A,井号（HT1-002）
top_md_m,5292.5,m,139.7mm完井尾管顶部,HT1-002井139.7mm尾管固井施工小结（写实）.doc / HT1-002井139.7mm尾管油气井固井作业史.doc,-,A,139.7mm油层尾管顶部/悬挂位置；施工记录表为5293m
bottom_md_m,7554.000,m,139.7mm完井尾管底部,HT1-002井139.7mm尾管油气井固井作业史.doc / 完井尾管固井施工记录表.doc,-,A,139.7mm套管下深/固井井段底部；完钻井深7559m
shoe_md_m,7554.000,m,139.7mm尾管鞋位,HT1-002井139.7mm尾管固井施工小结（写实）.doc / 完井尾管固井施工记录表.doc,-,A,引鞋位置/固井井段底部
hanger_md_m,5292.5,m,139.7mm悬挂器位置,HT1-002井139.7mm尾管油气井固井作业史.doc,-,A,悬挂位置/尾管顶部
casing_od_mm,139.7,mm,139.7mm尾管,HT1-002井139.7mm尾管固井施工小结（写实）.doc / 五开尾管原始记录7-1.xlsx,-,A,目标完井尾管外径
casing_id_mm,107.94,mm,139.7mm尾管,五开尾管原始记录7-1.xlsx,-,A,139.7mm套管内径（壁厚15.88mm）
liner_od_mm,139.7,mm,139.7mm尾管,HT1-002井139.7mm尾管固井施工小结（写实）.doc / 五开尾管原始记录7-1.xlsx,-,A,尾管外径（同casing_od）
liner_id_mm,107.94,mm,139.7mm尾管,五开尾管原始记录7-1.xlsx,-,A,尾管内径（壁厚15.88mm）
liner_wall_thickness_mm,15.88,mm,139.7mm尾管,HT1-002井139.7mm尾管固井施工小结（写实）.doc / 五开尾管原始记录7-1.xlsx,-,A,BG140V/BG-T2套管壁厚
upper_section_bottom_md_m,-,m,-,-,-,C,呼探1-002为单径井（非双径），无上段尾管
upper_liner_od_mm,-,mm,-,-,-,C,呼探1-002为单径井（非双径）
upper_liner_id_mm,-,mm,-,-,-,C,呼探1-002为单径井（非双径）
shoe_lag_volume_m3,-,m3,-,-,-,C,缺失，未提供鞋口滞后体积直接数据
hole_diameter_mm,190.5,mm,139.7mm井眼,HT1-002井139.7mm尾管固井施工小结（写实）.doc,-,A,五开钻头尺寸
packer_depth_m,-,m,-,-,-,C,缺失，未提供分级箍位置
evaluation_window_top_m,-,m,-,-,-,C,缺失，未提供评价窗口顶部
evaluation_window_bottom_m,-,m,-,-,-,C,缺失，未提供评价窗口底部
cementing_method,单级, -,139.7mm完井尾管,-,-,A,施工记录表/技术总结表明为单级固井
