Repository: yukunnico/Cementing-displacement-efficiency-simulation

# 固井顶替效率建模项目骨架

这个目录现在包含两类内容：

1. 既有的历史脚本/算例与资料；
2. 新建立的、可持续扩展的 Python 项目骨架。

新骨架的目标不是立即重写所有旧模型，而是先把“顶替效率模型综述 + 可安装代码结构 + 统一变量命名”稳定下来，后续再逐步接入经验模型和 2D 机理模型。

## 当前新增结构

```text
docs/
  displacement_efficiency_review.md
cemdisp/
  correlations/
  models2d/
  utils/
tests/
pyproject.toml
environment.yml
```

## 建议工作流

### 1. 激活环境

```powershell
conda activate shenjingwangluo
```

### 2. 本地可编辑安装

```powershell
python -m pip install -e .
```

### 3. 运行基础测试

```powershell
python -m unittest discover -s tests -v
```

## 代码设计原则

- `cemdisp.correlations`：用于放经验/拟合型顶替效率模型；
- `cemdisp.models2d`：用于放 Hele-Shaw / 2DGA 类机理模型接口；
- `cemdisp.geometry`：负责环空几何与偏心参数；
- `cemdisp.fluid`：负责流体流变数据结构；
- `cemdisp.utils.dimensionless`：放公共计算函数；
- `cemdisp.utils.validators`：放适用范围校验和警告。

## 与旧脚本的关系

当前目录中的 `环空六浆柱注入阶段模型(1)` 被视为 **legacy 原型资产**：

- 先保留，不直接改写；
- 后续逐步把可复用公式迁入新包；
- 新代码优先解决：统一单位、统一变量名、解耦数据文件与脚本。

## 下一步建议

1. 先把一到两个经验模型写实；
2. 再接入旧脚本中的偏心摩阻与环空几何公式；
3. 最后再扩展到 2DGA 数值求解。

File: 参考文档/现场资料提取/ht1_002_呼探1-002/rheometer_readings.csv
well_id,fluid_name,temperature_c,theta_600,theta_300,theta_200,theta_100,theta_6,theta_3,source_file,source_location,confidence,notes
ht1_002,钻井液,133,133,75,54,31,6,4,化验报告 Table7,化验报告 Table7,high,油基钻井液; 密度2.06; 133→93℃
ht1_002,驱油隔离液,133,114,80,66,43,10,6,化验报告 Table7,化验报告 Table7,high,隔离液2.05g/cm3
ht1_002,领浆(2.10),133,>300,268,194,113,10,7,化验报告 Table7,化验报告 Table7,high,领浆2.10g/cm3; 600超量程
ht1_002,中间浆(1.95),133,>300,221,165,92,7,4,化验报告 Table7,化验报告 Table7,high,中间浆1.95g/cm3
ht1_002,尾浆(1.95),133,>300,218,163,88,6,4,化验报告 Table7,化验报告 Table7,high,尾浆1.95g/cm3
ht1_002,回接_钻井液,94,106,59,43,24,5,4,回接化验报告 Table7,回接化验报告 Table7,high,油基钻井液 94℃
ht1_002,回接_驱油隔离液,94,95,53,33,21,4,3,回接化验报告 Table7,回接化验报告 Table7,high,隔离液2.00g/cm3
ht1_002,回接_领浆(2.05),94,>300,259,187,106,9,7,回接化验报告 Table7,回接化验报告 Table7,high,领浆2.05g/cm3
ht1_002,回接_中间浆(1.90),94,>300,202,151,83,6,4,回接化验报告 Table7,回接化验报告 Table7,high,中间浆1.90g/cm3
ht1_002,回接_尾浆(1.90),94,>300,210,155,84,7,4,回接化验报告 Table7,回接化验报告 Table7,high,尾浆1.90g/cm3
