Repository: yukunnico/Cementing-displacement-efficiency-simulation

# 固井顶替效率建模项目骨架

这个目录现在包含两类内容：

1. 既有的历史脚本/算例与资料；
2. 新建立的、可持续扩展的 Python 项目骨架。

新骨架的目标不是立即重写所有旧模型，而是先把“顶替效率模型综述 + 可安装代码结构 + 统一变量命名”稳定下来，后续再逐步接入经验模型和 2D 机理模型。

## 当前新增结构

```text
docs/
  displacement_efficiency_review.md
cemdisp/
  correlations/
  models2d/
  utils/
tests/
pyproject.toml
environment.yml
```

## 建议工作流

### 1. 激活环境

```powershell
conda activate shenjingwangluo
```

### 2. 本地可编辑安装

```powershell
python -m pip install -e .
```

### 3. 运行基础测试

```powershell
python -m unittest discover -s tests -v
```

## 代码设计原则

- `cemdisp.correlations`：用于放经验/拟合型顶替效率模型；
- `cemdisp.models2d`：用于放 Hele-Shaw / 2DGA 类机理模型接口；
- `cemdisp.geometry`：负责环空几何与偏心参数；
- `cemdisp.fluid`：负责流体流变数据结构；
- `cemdisp.utils.dimensionless`：放公共计算函数；
- `cemdisp.utils.validators`：放适用范围校验和警告。

## 与旧脚本的关系

当前目录中的 `环空六浆柱注入阶段模型(1)` 被视为 **legacy 原型资产**：

- 先保留，不直接改写；
- 后续逐步把可复用公式迁入新包；
- 新代码优先解决：统一单位、统一变量名、解耦数据文件与脚本。

## 下一步建议

1. 先把一到两个经验模型写实；
2. 再接入旧脚本中的偏心摩阻与环空几何公式；
3. 最后再扩展到 2DGA 数值求解。

File: 参考文档/现场资料提取/hu101_呼101/fluid_properties.csv
well_id,fluid_name,fluid_role,density_g_cm3,rheology_model,pv_mpa_s,yp_pa,yield_stress_pa,consistency_k_pa_sn,flow_index_n,viscosity_mpa_s,test_temperature_c,data_type,source_file,source_location,confidence,notes
hu101,油基钻井液(65℃),mud,1.96,,58,9.2,,,,,,field_measured,2/201/2011/20111/201111/2011111.doc,1.4.1,high,"PV=58mPa.s, YP=9.2Pa, 粘度88s, HTHP失水2mL"
hu101,油基钻井液(施工前),mud,1.96,,,5,,,,65,,field_measured,2/201/2011/20111/201111/2011115.doc,洗井,high,"洗井结束前: 密度1.96, 屈服值5Pa, 粘度65s"
hu101,平衡液(轻泥浆),wash,1.85,,,,,,,,,field_measured,2/201/2011/20111/201111/2011111.doc,6.1.2,high,轻泥浆，密度1.85g/cm3，用量25m3
hu101,驱油隔离液,spacer,2.00,,30,,,,,,,field_measured,2/201/2011/20111/201111/2011115.doc,隔离液,high,塑粘30mPa.s，滤失量25mL，注入量25m3
hu101,领浆(加重水泥),lead_cement,2.10,幂律模式,,,,0.815,0.719,,93,field_measured,2/201/2011/20111/201112/2011121.doc,领浆化验,high,"配方:G+45%磁铁矿+28%石英砂+6%WG+添加剂; 稠化443min/70Bc; API失水42mL; 24h强度15.6MPa；2026-08-29校准补注主检口径(2011122.pdf p4,钻井流体分析实验中心,W301-22094): n=0.844,K=0.381Pa·s^n@89℃(CHAN-35,六速300:144/200:104/100:57/6:8/3:4),稠化437min,24h强度17.6MPa"
hu101,尾浆(超细水泥),tail_cement,1.90,幂律模式,,,,0.684,0.722,,93,field_measured,2/201/2011/20111/201112/2011121.doc,尾浆化验,high,"配方:G+30石英砂+7%WG+4%SNP+添加剂; 稠化177min/70Bc; API失水40mL; 24h强度18.2MPa；2026-08-29校准补注主检口径(2011122.pdf p5): n=0.830,K=0.352Pa·s^n@89℃(CHAN-35,六速300:122/200:82/100:49/6:7/3:4),稠化183min,24h强度19.8MPa"
hu101,替浆钻井液,displacement,1.96,,58,9.2,,,,,,field_measured,2/201/2011/20111/201111/2011111.doc,1.4.1,high,同井内钻井液
hu101,轻泥浆(替浆),displacement,1.85,,,,,,,,,field_measured,2/201/2011/20111/201111/2011111.doc,6.1.3,high,替浆用轻泥浆26m3
hu101,中置液,displacement,2.00,,30,,,,,,,field_measured,2/201/2011/20111/201111/2011111.doc,6.1.2,high,驱油隔离液10m3
hu101,油基钻井液(回接),mud,2.14,,43,9,,,,,,field_measured,2/201/2012/20124.doc,1.4.1,high,"PV=43mPa.s, YP=9Pa, 粘度78s"
hu101,油基钻井液(回接施工前),mud,2.14,,,5,,,,58,,field_measured,2/201/2012/20127.doc,施工记录,high,"洗井后: 密度2.14, 屈服值5Pa, 粘度83s, 温度58℃"
hu101,平衡液(回接),wash,1.80,,,,,,,,,field_measured,2/201/2012/20124.doc,6.1.2,high,低密度钻井液23m3
hu101,驱油隔离液(回接),spacer,2.10,,30,,,,,,,field_measured,2/201/2012/20127.doc,施工记录,high,"密度2.10g/cm3, 塑粘30mPa.s, 滤失量25mL, 注入23m3"
hu101,领浆(回接),lead_cement,2.15,幂律模式,,,,0.973,0.727,,93,field_measured,2/201/2012/20122.doc,领浆化验,high,配方:G+65%磁铁矿+6%WG+3%SNP+添加剂; 稠化445min/70Bc; API失水42mL; 24h强度16.3MPa
hu101,尾浆(回接),tail_cement,2.15,幂律模式,,,,0.973,0.727,,93,field_measured,2/201/2012/20122.doc,尾浆化验,high,配方:G+65%磁铁矿+6%WG+3%SNP+LAD; 稠化198min/70Bc; API失水42mL; 24h强度18.9MPa
hu101,轻泥浆(回接替浆),displacement,1.96,,57,,,,,,,field_measured,2/201/2012/20127.doc,施工记录,high,"替浆密度1.96g/cm3, 塑粘57mPa.s, 用量112m3"

File: 参考文档/现场资料提取/hu101_呼101/rheometer_readings.csv
well_id,fluid_name,temperature_c,theta_600,theta_300,theta_200,theta_100,theta_6,theta_3,source_file,source_location,confidence,notes
hu101,油基钻井液,65,134,76,52,30,6,5,2/201/2011/20111/201111/2011111.doc,1.4.1,high,
hu101,油基钻井液,40,270,149,112,65,12,10,2/201/2011/20111/201111/2011111.doc,1.4.2,high,
hu101,油基钻井液,50,218,126,91,52,10,8,2/201/2011/20111/201111/2011111.doc,1.4.2,high,
hu101,油基钻井液,60,175,102,74,44,9,7,2/201/2011/20111/201111/2011111.doc,1.4.2,high,
hu101,油基钻井液,70,140,82,60,36,8,7,2/201/2011/20111/201111/2011111.doc,1.4.2,high,
hu101,油基钻井液,80,118,70,51,32,7,6,2/201/2011/20111/201111/2011111.doc,1.4.2,medium,"70℃数据,300rpm读数为700可能笔误应为70"
hu101,平衡液(1.85),50,116,68,50,29,6,5,2/201/2011/20111/201111/2011111.doc,1.4.2,high,
hu101,平衡液(1.85),60,100,59,43,26,6,5,2/201/2011/20111/201111/2011111.doc,1.4.2,high,
hu101,领浆(加重水泥),93,,149,106,60,9,5,2/201/2011/20111/201112/2011121.doc,领浆流变,high,"600rpm未记录; n=0.719, K=0.815 Pa.s^n"
hu101,尾浆(超细水泥),93,,126,87,53,8,4,2/201/2011/20111/201112/2011121.doc,尾浆流变,high,"600rpm未记录; n=0.722, K=0.684 Pa.s^n"
hu101,油基钻井液(回接),65,104,61,44,30,8,6,2/201/2012/20124.doc,1.4.1,high,
hu101,领浆(回接),93,,184,133,76,11,6,2/201/2012/20122.doc,领浆流变,high,"600rpm未记录; n=0.727, K=0.973 Pa.s^n"
hu101,尾浆(回接),93,,184,133,76,11,6,2/201/2012/20122.doc,尾浆流变,high,领尾浆流变参数相同
