Repository: yukunnico/Cementing-displacement-efficiency-simulation

# 固井顶替效率建模项目骨架

这个目录现在包含两类内容：

1. 既有的历史脚本/算例与资料；
2. 新建立的、可持续扩展的 Python 项目骨架。

新骨架的目标不是立即重写所有旧模型，而是先把“顶替效率模型综述 + 可安装代码结构 + 统一变量命名”稳定下来，后续再逐步接入经验模型和 2D 机理模型。

## 当前新增结构

```text
docs/
  displacement_efficiency_review.md
cemdisp/
  correlations/
  models2d/
  utils/
tests/
pyproject.toml
environment.yml
```

## 建议工作流

### 1. 激活环境

```powershell
conda activate shenjingwangluo
```

### 2. 本地可编辑安装

```powershell
python -m pip install -e .
```

### 3. 运行基础测试

```powershell
python -m unittest discover -s tests -v
```

## 代码设计原则

- `cemdisp.correlations`：用于放经验/拟合型顶替效率模型；
- `cemdisp.models2d`：用于放 Hele-Shaw / 2DGA 类机理模型接口；
- `cemdisp.geometry`：负责环空几何与偏心参数；
- `cemdisp.fluid`：负责流体流变数据结构；
- `cemdisp.utils.dimensionless`：放公共计算函数；
- `cemdisp.utils.validators`：放适用范围校验和警告。

## 与旧脚本的关系

当前目录中的 `环空六浆柱注入阶段模型(1)` 被视为 **legacy 原型资产**：

- 先保留，不直接改写；
- 后续逐步把可复用公式迁入新包；
- 新代码优先解决：统一单位、统一变量名、解耦数据文件与脚本。

## 下一步建议

1. 先把一到两个经验模型写实；
2. 再接入旧脚本中的偏心摩阻与环空几何公式；
3. 最后再扩展到 2DGA 数值求解。

File: 参考文档/现场资料提取/hu102_呼102/fluid_properties.csv
well_id,fluid_type,property,value,unit,test_temp_c,test_pressure_mpa,data_type,source_file,confidence,notes
hu102,钻井液(油基),密度,2.02,g/cm3,,,measured,20211.doc(s1.2),high,柴油基泥浆
hu102,钻井液(油基),粘度,73,s,,,measured,20211.doc(s1.2),high,
hu102,钻井液(油基),塑性粘度PV,66,mPa.s,,,measured,20211.doc(s1.2),high,
hu102,钻井液(油基),屈服值YP,10,Pa,,,measured,20211.doc(s1.2),high,
hu102,钻井液(油基),HTHP失水(150C),2,mL,150,,measured,20211.doc(s1.2),high,
hu102,钻井液(油基),HTHP泥饼(150C),1.0,mm,150,,measured,20211.doc(s1.2),high,
hu102,钻井液(油基),油水比,85:15,,,,measured,20211.doc(s1.2),high,
hu102,钻井液(油基),固相含量,39,v%,,,measured,20211.doc(s1.2),high,
hu102,钻井液(油基),含砂,0.3,v%,,,measured,20211.doc(s1.2),high,
hu102,钻井液(油基),氯离子,14000,mg/L,,,measured,20211.doc(s1.2),high,
hu102,钻井液(油基),钙离子,8600,mg/L,,,measured,20211.doc(s1.2),high,
hu102,钻井液(油基),初切,3.5,Pa,,,measured,20211.doc(s1.2),high,
hu102,钻井液(油基),终切,7,Pa,,,measured,20211.doc(s1.2),high,
hu102,钻井液(油基),破乳电压,650,V,,,measured,20211.doc(s1.2),high,
hu102,钻井液(油基),phi600,142,,,,measured,20211.doc(s1.2),high,
hu102,钻井液(油基),phi300,82,,,,measured,20211.doc(s1.2),high,
hu102,钻井液(油基),phi200,58,,,,measured,20211.doc(s1.2),high,
hu102,钻井液(油基),phi100,34,,,,measured,20211.doc(s1.2),high,
hu102,钻井液(油基),phi6,5,,,,measured,20211.doc(s1.2),high,
hu102,钻井液(油基),phi3,4,,,,measured,20211.doc(s1.2),high,
hu102,领浆(水泥浆),试验密度,2.20,g/cm3,126,150,measured,20234.doc,high,实验室配方试验
hu102,领浆(水泥浆),施工密度,2.10,g/cm3,,,design,20211.doc,high,实际施工密度(封固6720-7300m)
hu102,领浆(水泥浆),配方,G+12%WG+75%磁铁矿粉+30%SiO2+3%SUP+8%ST900L+2%SXY-2+1.5%ST400S+3.8%ST300R+0.3%ST500L,,,,measured,20234.doc,high,湿混
hu102,领浆(水泥浆),水灰比,52,%,,,measured,20234.doc,high,
hu102,领浆(水泥浆),造浆率,59,%,,,measured,20234.doc,high,
hu102,领浆(水泥浆),稠化时间,371,min,126,150,measured,20234.doc,high,初始20Bc-终止70Bc; 升温170min
hu102,领浆(水泥浆),phi300,163,,93,,measured,20234.doc,high,ZNN-D6B
hu102,领浆(水泥浆),phi200,128,,93,,measured,20234.doc,high,
hu102,领浆(水泥浆),phi100,106,,93,,measured,20234.doc,high,
hu102,领浆(水泥浆),phi6,10,,93,,measured,20234.doc,high,
hu102,领浆(水泥浆),phi3,6,,93,,measured,20234.doc,high,
hu102,领浆(水泥浆),流变模式,幂律模式,,,,measured,20234.doc,high,
hu102,领浆(水泥浆),n,0.737,,,,measured,20234.doc,high,
hu102,领浆(水泥浆),K,0.947,Pa.s^n,,,measured,20234.doc,high,
hu102,领浆(水泥浆),API失水(30min),42,mL,126,6.9,measured,20234.doc,high,CHANDLER4222
hu102,领浆(水泥浆),24h抗压强度,17.9,MPa,148,20.7,measured,20234.doc,high,4207D
hu102,领浆(水泥浆),游离液,0,%,93,,measured,20234.doc,high,120min静置
hu102,领浆(水泥浆),48h顶部强度,9.2,MPa,115,20.7,measured,20234.doc,high,
hu102,尾浆(水泥浆),试验密度,2.20,g/cm3,126,150,measured,20234.doc,high,实验室配方试验
hu102,尾浆(水泥浆),施工密度,2.10,g/cm3,,,design,20211.doc,high,实际施工密度(封固7300-7735m)
hu102,尾浆(水泥浆),配方,G+12%WG+75%磁铁矿粉+30%SiO2+3%SUP+8%ST900L+2%SXY-2+1.5%ST400S+2.4%ST300R+0.3%ST500L,,,,measured,20234.doc,high,ST300R减至2.4%
hu102,尾浆(水泥浆),稠化时间,255,min,126,150,measured,20234.doc,high,初始19Bc-终止70Bc
hu102,尾浆(水泥浆),phi300,163,,93,,measured,20234.doc,high,
hu102,尾浆(水泥浆),phi200,128,,93,,measured,20234.doc,high,
hu102,尾浆(水泥浆),phi100,106,,93,,measured,20234.doc,high,
hu102,尾浆(水泥浆),phi6,10,,93,,measured,20234.doc,high,
hu102,尾浆(水泥浆),phi3,6,,93,,measured,20234.doc,high,
hu102,尾浆(水泥浆),n,0.737,,,,measured,20234.doc,high,
hu102,尾浆(水泥浆),K,0.947,Pa.s^n,,,measured,20234.doc,high,
hu102,尾浆(水泥浆),API失水(30min),41,mL,126,6.9,measured,20234.doc,high,
hu102,尾浆(水泥浆),24h抗压强度,21.3,MPa,148,20.7,measured,20234.doc,high,
hu102,尾浆(水泥浆),游离液,0,%,93,,measured,20234.doc,high,
hu102,尾浆(水泥浆),温度高点稠化(132C),218,min,132,150,measured,20234.doc,high,
hu102,尾浆(水泥浆),密度高点稠化(2.23),227,min,126,150,measured,20234.doc,high,
hu102,尾浆(水泥浆),静胶凝发挥时间,260,min,,,measured,20234.doc,high,
hu102,混浆(7:1:2),稠化时间,>390,min,,,measured,20234.doc,high,"领浆:隔离液:先导浆=7:1:2, 未稠"
hu102,混浆(7:2:1),稠化时间,>390,min,,,measured,20234.doc,high,"领浆:隔离液:先导浆=7:2:1, 未稠"
hu102,混浆(1:1:1:1),稠化时间,>390,min,,,measured,20234.doc,high,"领浆:隔离液:先导浆:泥浆=1:1:1:1, 未稠"
hu102,前置液(平衡液),密度,1.90,g/cm3,,,measured,20211.doc,high,
hu102,隔离液,密度,2.05,g/cm3,,,measured,20211.doc,high,"逐时泵注记录两次均为2.05; 20216.doc记录表性能栏记2.10(塑粘30/滤失45)为汇总口径, 以逐时记录为准(2026-08-29裁定)"
hu102,后置液(保护液),密度,1.90,g/cm3,,,measured,20211.doc,high,
hu102,压塞液,密度,2.10,g/cm3,,,measured,20211.doc,high,
hu102,隔离液,塑性粘度PV,30,mPa.s,,,measured,20216.doc,high,施工记录表隔离液性能栏实测塑粘30(2026-08-29新增; 原loader用邻井代理0.035)
hu102,后置液(保护液),塑性粘度PV,30,mPa.s,,,measured,20216.doc,high,施工记录表后置液性能栏实测塑粘30(2026-08-29新增)
hu102,后置液(保护液),屈服值YP,8,Pa,,,measured,20216.doc,high,施工记录表后置液性能栏实测屈服值8(2026-08-29新增)
hu102,平衡液(前置液),phi600,102,,60,,measured,20213.doc,high,20213.doc s1.3不同温度流变表平衡液1.90@60C六速102/60/37/19/3/2(2026-08-29新增)
hu102,平衡液(前置液),phi300,60,,60,,measured,20213.doc,high,同上
hu102,平衡液(前置液),Bingham PV,42,mPa.s,,,derived,20213.doc,high,(phi600-phi300)=42mPa.s(2026-08-29推导)
hu102,平衡液(前置液),Bingham YP,18,Pa,,,derived,20213.doc,high,phi300-PV=18Pa(2026-08-29推导)
hu102,钻井液(油基),温度敏感性60C基准,142/82/58/34/5/4,六速,60,,measured,20213.doc,high,20213.doc s1.3: 40C=190/108/81/45/8/7; 50C=165/93/68/37/6/5; 60C=142/82/58/34/5/4; 70C=120/71/48/27/4/3; 80C=90/52/41/21/3/2(2026-08-29新增)
