Repository: yukunnico/Cementing-displacement-efficiency-simulation

# 固井顶替效率建模项目骨架

这个目录现在包含两类内容：

1. 既有的历史脚本/算例与资料；
2. 新建立的、可持续扩展的 Python 项目骨架。

新骨架的目标不是立即重写所有旧模型，而是先把“顶替效率模型综述 + 可安装代码结构 + 统一变量命名”稳定下来，后续再逐步接入经验模型和 2D 机理模型。

## 当前新增结构

```text
docs/
  displacement_efficiency_review.md
cemdisp/
  correlations/
  models2d/
  utils/
tests/
pyproject.toml
environment.yml
```

## 建议工作流

### 1. 激活环境

```powershell
conda activate shenjingwangluo
```

### 2. 本地可编辑安装

```powershell
python -m pip install -e .
```

### 3. 运行基础测试

```powershell
python -m unittest discover -s tests -v
```

## 代码设计原则

- `cemdisp.correlations`：用于放经验/拟合型顶替效率模型；
- `cemdisp.models2d`：用于放 Hele-Shaw / 2DGA 类机理模型接口；
- `cemdisp.geometry`：负责环空几何与偏心参数；
- `cemdisp.fluid`：负责流体流变数据结构；
- `cemdisp.utils.dimensionless`：放公共计算函数；
- `cemdisp.utils.validators`：放适用范围校验和警告。

## 与旧脚本的关系

当前目录中的 `环空六浆柱注入阶段模型(1)` 被视为 **legacy 原型资产**：

- 先保留，不直接改写；
- 后续逐步把可复用公式迁入新包；
- 新代码优先解决：统一单位、统一变量名、解耦数据文件与脚本。

## 下一步建议

1. 先把一到两个经验模型写实；
2. 再接入旧脚本中的偏心摩阻与环空几何公式；
3. 最后再扩展到 2DGA 数值求解。

File: 参考文档/现场资料提取/hu103_呼103/fluid_properties.csv
well_id,fluid_name,fluid_role,density_g_cm3,rheology_model,pv_mpa_s,yp_pa,yield_stress_pa,consistency_k_pa_sn,flow_index_n,viscosity_mpa_s,test_temperature_c,data_type,source_file,source_location,confidence,notes
hu103,白油基钻井液(65C),mud,1.98,幂律,54,10,4,0.112,0.82,,65,field_measured,2\203\2031\20313.doc,1.3.1钻井液性能,high,PV=54mPas YP=10Pa n=0.82 K=0.112; 初切4Pa终切12.5Pa; Φ600=128 Φ300=74
hu103,白油基钻井液(25C),mud,1.98,,88,15.5,5,,,,25,field_measured,2\203\2031\20313.doc,1.3.2低温性能,high,PV=88 YP=15.5; Φ600=207 Φ300=119
hu103,白油基钻井液(35C),mud,1.98,,71,13.5,4,,,,35,field_measured,2\203\2031\20313.doc,1.3.2低温性能,high,PV=71 YP=13.5; Φ600=169 Φ300=98
hu103,白油基钻井液(45C),mud,1.98,,67,9,4,,,,45,field_measured,2\203\2031\20313.doc,1.3.2低温性能,high,PV=67 YP=9; Φ600=152 Φ300=85
hu103,白油基钻井液(55C),mud,1.98,,55,8,4,,,,55,field_measured,2\203\2031\20313.doc,1.3.2低温性能,high,PV=55 YP=8; Φ600=126 Φ300=71
hu103,驱油隔离液1,spacer,2.00,,,,,,,,,design,2\203\2031\20313.doc,7.1.2前置液设计,high,配方:水+3.5%BCJ-300S+8%XZ-JS1L+40%XZ-YCXJ+1%消泡剂+200%重晶石
hu103,驱油隔离液2,spacer,1.95,,,,,,,,,design,2\203\2031\20313.doc,7.1.2前置液设计,high,配方:水+3.5%BCJ-300S+8%XZ-JS1L+40%XZ-YCXJ+1%消泡剂+190%重晶石
hu103,领浆,lead_cement,2.05,幂律,,,,0.67,0.82,,140,design,2\203\2031\20311\203111.docx,Table7流变数据,high,n=0.82 K=0.67Pa.s^n; 稠化390min/70Bc; 24h强度4.6MPa; Φ300=224
hu103,中间浆,intermediate_cement,2.05,幂律,,,,1.11,0.76,,140,design,2\203\2031\20311\203111.docx,Table7流变数据,high,n=0.76 K=1.11Pa.s^n; 稠化176min/70Bc; 24h强度5.9MPa; Φ300=254
hu103,尾浆,tail_cement,2.05,幂律,,,,1.14,0.76,,133,design,2\203\2031\20311\203111.docx,Table7流变数据,high,n=0.76 K=1.14Pa.s^n; 稠化153min/70Bc; 24h强度15.3MPa; Φ300=265
hu103,压塞液,displacement,2.10,,,,,,,,,design,2\203\2031\20313.doc,7.1.3后置液设计,high,配方:水+3.5%BCJ-300S+8%XZ-JS1L+140%重晶石
hu103,中置液,displacement,1.95,,,,,,,,,design,2\203\2031\20313.doc,7.1.3后置液设计,high,配方:水+3.5%BCJ-300S+8%XZ-JS1L+195%重晶石
hu103,平衡液(轻泥浆),mud,1.88,,25,1.5,,,,,,field_measured,2\203\2031\20314.doc,施工记录表,high,实际:密度1.88 PV=25mPas YP=1.5Pa
hu103,领浆(193.7mm回接),lead_cement,1.90,幂律,,,,0.587,0.838,,109,design,2\203\2032\20321\203211.docx,Table6流变数据,high,193.7mm回接; n=0.838 K=0.587; 稠化493min; Φ300=217
hu103,尾浆(193.7mm回接),tail_cement,1.90,幂律,,,,1.093,0.766,,109,design,2\203\2032\20321\203211.docx,Table6流变数据,high,193.7mm回接; n=0.766 K=1.093; 稠化295min; 24h强度14.7MPa; Φ300=259

File: 参考文档/现场资料提取/hu103_呼103/rheometer_readings.csv
well_id,fluid_name,temperature_c,theta_600,theta_300,theta_200,theta_100,theta_6,theta_3,source_file,source_location,confidence,notes
hu103,钻井液(白油基),65,128,74,54,33,6,5,2\203\2031\20313.doc,1.3.1钻井液性能,high,65C六速读数; 油基泥浆
hu103,钻井液(白油基),25,207,119,86,50,8,7,2\203\2031\20313.doc,1.3.2低温性能,high,25C六速读数
hu103,钻井液(白油基),35,169,98,71,41,7,5,2\203\2031\20313.doc,1.3.2低温性能,high,35C六速读数
hu103,钻井液(白油基),45,152,85,61,36,6,5,2\203\2031\20313.doc,1.3.2低温性能,high,45C六速读数
hu103,钻井液(白油基),55,126,71,52,30,6,4,2\203\2031\20313.doc,1.3.2低温性能,high,55C六速读数
hu103,平衡液,140,128,74,54,33,6,5,2\203\2031\20311\203111.docx,Table7,high,140C(K93C)平衡液六速
hu103,领浆,140,,224,158,93,9,5,2\203\2031\20311\203111.docx,Table7,high,140C(K93C)领浆六速; theta600未记录
hu103,中间浆,140,,254,179,112,14,7,2\203\2031\20311\203111.docx,Table7,high,140C(K93C)中间浆六速; theta600未记录
hu103,尾浆,133,,265,186,115,15,7,2\203\2031\20311\203111.docx,Table7,high,133C(K93C)尾浆六速; theta600未记录
hu103,钻井液(193.7mm回接),120,107,60,43,26,6,4,2\203\2032\20321\203211.docx,Table6,high,120C(K93C); 193.7mm回接钻井液六速
hu103,平衡液(193.7mm回接),120,105,63,45,30,8,5,2\203\2032\20321\203211.docx,Table6,high,120C(K93C); 193.7mm回接平衡液六速
hu103,领浆(193.7mm回接),109,,217,144,87,9,4,2\203\2032\20321\203211.docx,Table6,high,109C(K93C); 193.7mm回接领浆六速
hu103,尾浆(193.7mm回接),109,,259,176,118,13,7,2\203\2032\20321\203211.docx,Table6,high,109C(K93C); 193.7mm回接尾浆六速
